Repository: jagaran397/frphpc-research

# frphpc-research
This study reveals a reliable prediction on the fiber reinforced high performance concrete mechanical strength based on the temperatures using single and ensemble based machine learning model.

File: compressive strength.csv (part 2 of 2)
Cement (Kg/m3),FAgg (Kg/m3),CSA (Kg/m3),Water (Kg/m3),River sand (Kg/m3),Silica fume (Kg/m3),SP (Kg/m3),W/B (%),Fibers (%),Aspect ratio (%),Tempurature (℃),Curing Age (Day),Specimen width (cm3),Specimen length (cm3),Specimen height (cm3),Compressive strength (MPa)
437,783,1016,170,783,37.5,1.9,0.38,0.13,52,20,28,10,10,10,71.2
500,630,1260,150,630,37.5,10,0.3,0.13,52,105,28,10,10,10,51
450,630,1260,150,630,50,10,0.33,0.13,52,300,28,10,10,10,49
425,630,1260,150,630,75,12.5,0.35,0.13,52,400,28,10,10,10,32
400,630,1260,150,630,100,15,0.37,0.13,52,600,28,10,10,10,28
308,933,968,185,933,100,6,0.6,0.13,52,50,28,10,10,10,37.2
310,940,976,186,940,31,7.7,0.6,0.13,52,100,28,10,10,10,44.1
512,711,1106,154,711,31,18,0.3,0.13,52,150,28,10,10,10,72.8
511,709,1122,153,709,51,18,0.29,0.13,52,200,28,10,10,10,95.3
500,750,1068,150,750,51,18,0.29,0.13,52,23,28,10,10,10,75.5
350,750,1023,150,750,51,18,0.42,0.13,52,100,28,10,10,10,73.7
475,750,1065,150,750,51,25,0.34,0.13,52,200,28,10,10,10,73.4
441,653,1115,164,653,28,2.9,0.37,0.13,52,20,28,10,10,10,73.9
495,615,1168,149,615,28,1.9,0.33,0.13,52,100,28,10,10,10,57.6
465,615,1168,149,615,30,3.1,0.32,0.13,52,200,28,10,10,10,69
450,615,1168,149,615,45,3.7,0.33,0.13,52,300,28,10,10,10,57.9
450,615,1168,149,1460,45,3.7,0.33,0.13,52,600,28,10,10,10,22.6
474,506,1238,185,1460,45,3.7,0.4,0.13,40,20,28,10,10,10,39
474,506,1238,185,1460,39,3.7,0.4,0.6,40,20,28,10,10,10,37.5
474,481,1238,185,1460,39,3.7,0.4,0.6,40,20,28,10,10,10,34
474,456,1238,185,1460,39,3.7,0.4,0.6,40,20,28,10,10,10,29
474,430,1238,185,1460,39,3.7,0.4,0.6,40,20,28,10,10,10,23
474,506,1238,185,1460,78,3.7,0.4,1.2,40,20,28,10,10,10,38
474,481,1238,185,1460,78,3.7,0.4,1.2,40,20,28,10,10,10,36
474,456,1238,185,1460,78,3.7,0.4,1.2,40,20,28,10,10,10,32
474,430,1238,185,1460,78,3.7,0.4,1.2,40,20,28,10,10,10,24
474,506,1238,185,1460,39,3.7,0.4,1.2,40,200,28,10,10,10,33
474,506,1238,185,1460,39,3.7,0.4,0.6,40,200,28,10,10,10,34
474,481,1238,185,1460,39,3.7,0.4,0.6,40,200,28,10,10,10,30
474,456,1238,185,1460,39,3.7,0.4,0.6,40,200,28,10,10,10,24
474,430,1238,185,1460,39,3.7,0.4,0.6,40,200,28,10,10,10,20
474,506,1238,185,1460,78,3.7,0.4,1.2,40,200,28,10,10,10,35.5
474,481,1238,185,1460,78,3.7,0.4,1.2,40,200,28,10,10,10,31
474,456,1238,185,1460,78,3.7,0.4,1.2,40,200,28,10,10,10,25
474,430,1238,185,1460,78,3.7,0.4,1.2,40,200,28,10,10,10,20
474,506,1238,185,1460,39,3.7,0.4,1.2,40,400,28,10,10,10,28.5
474,506,1238,185,1460,39,3.7,0.4,0.6,40,400,28,10,10,10,30.5
474,481,1238,185,1460,39,3.7,0.4,0.6,40,400,28,10,10,10,27
474,456,1238,185,1460,39,3.7,0.4,0.6,40,400,28,10,10,10,20
474,430,1238,185,1460,39,3.7,0.4,0.6,40,400,28,10,10,10,20
474,506,1238,185,1460,78,3.7,0.4,1.2,40,400,28,10,10,10,32.5
474,481,1238,185,1460,78,3.7,0.4,1.2,40,400,28,10,10,10,28
474,456,1238,185,1460,78,3.7,0.4,1.2,40,400,28,10,10,10,23
474,430,1238,185,1460,78,3.7,0.4,1.2,40,400,28,10,10,10,20
474,506,1238,185,1460,39,3.7,0.4,1.2,40,600,28,10,10,10,22
474,506,1238,185,1460,39,3.7,0.4,0.6,40,600,28,10,10,10,21
474,481,1238,185,1460,39,3.7,0.4,0.6,40,600,28,10,10,10,21
474,456,1238,185,1460,39,3.7,0.4,0.6,40,600,28,10,10,10,21
474,430,1238,185,1460,39,3.7,0.4,0.6,40,600,28,10,10,10,21
474,506,1238,185,1460,78,3.7,0.4,1.2,40,600,28,10,10,10,22
474,481,1238,185,1460,78,3.7,0.4,1.2,40,600,28,10,10,10,22
474,456,1238,185,1460,78,3.7,0.4,1.2,40,600,28,10,10,10,22
474,430,1238,185,1460,78,3.7,0.4,1.2,40,600,28,10,10,10,22
474,506,1238,185,1460,39,3.7,0.4,1.2,40,800,28,10,10,10,22
474,506,1238,185,1460,39,3.7,0.4,0.6,40,800,28,10,10,10,22
474,481,1238,185,1460,39,3.7,0.4,0.6,40,800,28,10,10,10,22
474,456,1238,185,1460,39,3.7,0.4,0.6,40,800,28,10,10,10,22
474,430,1238,185,1460,39,3.7,0.4,0.6,40,800,28,10,10,10,22
474,506,1238,185,1460,78,3.7,0.4,1.2,40,800,28,10,10,10,22
474,481,1238,185,1460,78,3.7,0.4,1.2,40,800,28,10,10,10,22
474,456,1238,185,1460,78,3.7,0.4,1.2,40,800,28,10,10,10,22
474,430,1238,185,1460,78,3.7,0.4,1.2,40,800,28,10,10,10,22
600,668,1002,180,668,78,3.7,0.3,2,30,200,7,10,10,10,95
600,668,1002,180,668,78,3.7,0.3,2,30,400,7,10,10,10,91
600,668,1002,180,668,78,3.7,0.3,2,30,600,7,10,10,10,74
600,668,1002,180,668,78,3.7,0.3,2,30,200,7,10,10,10,96
600,668,1002,180,668,78,3.7,0.3,2,30,400,7,10,10,10,91
600,668,1002,180,668,78,3.7,0.3,2,30,600,7,10,10,10,72
600,668,1002,180,668,78,3.7,0.3,2,30,200,7,10,10,10,89
600,668,1002,180,668,78,3.7,0.3,2,30,400,7,10,10,10,84
600,668,1002,180,668,78,3.7,0.3,2,30,600,7,10,10,10,65
1021,1040,1002,202,1040,102,12.6,0.18,0,0,30,28,5,5,5,124.6
1021,1040,1002,202,1040,102,12.6,0.18,0,0,100,28,5,5,5,87.2
1021,1040,1002,202,1040,102,12.6,0.18,0,0,200,28,5,5,5,87.2
1021,1040,1002,202,1040,102,12.6,0.18,0,0,400,28,5,5,5,99.7
1021,1040,1002,202,1040,102,12.6,0.18,0,0,600,28,5,5,5,69.8
1021,1040,1002,202,1040,102,15,0.18,1,81,30,28,5,5,5,127.2
1021,1040,1002,202,1040,102,15,0.18,1,81,100,28,5,5,5,99.2
1021,1040,1002,202,1040,102,15,0.18,1,81,200,28,5,5,5,110.7
1021,1040,1002,202,1040,102,15,0.18,1,81,400,28,5,5,5,119.6
1021,1040,1002,202,1040,102,15,0.18,1,81,600,28,5,5,5,92.9
383,642,1188,162,642,16.9,3.83,0.42,0,0,80,28,10,10,10,27.88
397.5,660.5,1208,177,660,16.9,3.97,0.44,0,0,120,28,10,10,10,35.15
412,679,1228,192,679,16.9,4.12,0.46,0,0,200,28,10,10,10,42.75
490,750,905,185,750,16.9,4.9,0.37,0,60,24,28,10,10,10,43.91
490,750,905,185,750,16.9,4.9,0.37,1,60,24,28,10,10,10,42.04
490,750,905,185,750,16.9,4.9,0.37,2,60,24,28,10,10,10,34.61
490,750,905,185,750,16.9,4.9,0.37,3,60,24,28,10,10,10,35.02
465.5,750,905,185,750,16.9,4.8,0.39,1,60,24,28,10,10,10,46.22
465.5,750,905,185,750,16.9,4.8,0.39,2,60,24,28,10,10,10,51.17
465.5,750,905,185,750,16.9,4.8,0.39,3,60,24,28,10,10,10,36
441,750,905,185,750,10,4.8,0.41,1,60,24,28,10,10,10,54.12
441,750,905,185,750,10,4.8,0.41,2,60,24,28,10,10,10,49.8
441,750,905,185,750,10,4.8,0.41,3,60,24,28,10,10,10,37.25
416.5,750,905,185,750,15,4.7,0.44,1,60,24,28,10,10,10,33.42
416.5,750,905,185,750,15,4.7,0.44,2,60,24,28,10,10,10,28.74
416.5,750,905,185,750,15,4.7,0.44,3,60,24,28,10,10,10,26.56
490,750,905,185,750,15,4.9,0.37,0,60,200,28,10,10,10,45.26
490,750,905,185,750,15,4.9,0.37,1,60,200,28,10,10,10,44.11
490,750,905,185,750,15,4.9,0.37,2,60,200,28,10,10,10,39.17
490,750,905,185,750,15,4.9,0.37,3,60,200,28,10,10,10,33.29
465.5,750,905,185,750,15,4.8,0.39,1,60,200,28,10,10,10,49.24
465.5,750,905,185,750,15,4.8,0.39,2,60,200,28,10,10,10,56.45
465.5,750,905,185,750,15,4.8,0.39,3,60,200,28,10,10,10,43.96
441,750,905,185,750,10,4.8,0.41,1,60,200,28,10,10,10,58.12
441,750,905,185,750,10,4.8,0.41,2,60,200,28,10,10,10,54.98
441,750,905,185,750,10,4.8,0.41,3,60,200,28,10,10,10,46.27
416.5,750,905,185,750,15,4.7,0.44,1,60,200,28,10,10,10,47.01
416.5,750,905,185,750,15,4.7,0.44,2,60,200,28,10,10,10,35.2
416.5,750,905,185,750,15,4.7,0.44,3,60,200,28,10,10,10,33.97
490,750,905,185,750,15,4.9,0.37,0,60,400,28,10,10,10,50.9
490,750,905,185,750,15,4.9,0.37,1,60,400,28,10,10,10,47.62
490,750,905,185,750,15,4.9,0.37,2,60,400,28,10,10,10,40.07
490,750,905,185,750,15,4.9,0.37,3,60,400,28,10,10,10,20.33
465.5,750,905,185,750,15,4.8,0.39,1,60,400,28,10,10,10,54.03
465.5,750,905,185,750,15,4.8,0.39,2,60,400,28,10,10,10,59.11
465.5,750,905,185,750,15,4.8,0.39,3,60,400,28,10,10,10,40.83
441,750,905,185,750,10,4.8,0.41,1,60,400,28,10,10,10,66.69
441,750,905,185,750,10,4.8,0.41,2,60,400,28,10,10,10,57.43
441,750,905,185,750,10,4.8,0.41,3,60,400,28,10,10,10,36.5
416.5,750,905,185,750,15,4.7,0.44,1,60,400,28,10,10,10,52.92
416.5,750,905,185,750,15,4.7,0.44,2,60,400,28,10,10,10,45.52
416.5,750,905,185,750,15,4.7,0.44,3,60,400,28,10,10,10,36.46
490,750,905,185,750,16.9,4.9,0.37,0,60,600,28,10,10,10,31.44
490,750,905,185,750,16.9,4.9,0.37,1,60,600,28,10,10,10,21.66
490,750,905,185,750,16.9,4.9,0.37,2,60,600,28,10,10,10,20.69
490,750,905,185,750,16.9,4.9,0.37,3,60,600,28,10,10,10,20.69
465.5,750,905,185,750,16.9,4.8,0.39,1,60,600,28,10,10,10,26.39
465.5,750,905,185,750,16.9,4.8,0.39,2,60,600,28,10,10,10,30.07
465.5,750,905,185,750,16.9,4.8,0.39,3,60,600,28,10,10,10,21.51
441,750,905,185,750,10,4.8,0.41,1,60,600,28,10,10,10,27.72
441,750,905,185,750,10,4.8,0.41,2,60,600,28,10,10,10,21.47
441,750,905,185,750,10,4.8,0.41,3,60,600,28,10,10,10,21.47
416.5,750,905,185,750,15,4.7,0.44,1,60,600,28,10,10,10,21.47
416.5,750,905,185,750,15,4.7,0.44,2,60,600,28,10,10,10,21.47
416.5,750,905,185,750,15,4.7,0.44,3,60,600,28,10,10,10,21.47
490,750,905,185,750,15,4.9,0.37,0,60,800,28,10,10,10,21.47
490,750,905,185,750,15,4.9,0.37,1,60,800,28,10,10,10,21.47
490,750,905,185,750,15,4.9,0.37,2,60,800,28,10,10,10,21.47
490,750,905,185,750,15,4.9,0.37,3,60,800,28,10,10,10,21.47
465.5,750,905,185,750,15,4.8,0.39,1,60,800,28,10,10,10,21.47
465.5,750,905,185,750,15,4.8,0.39,2,60,800,28,10,10,10,21.47
465.5,750,905,185,750,15,4.8,0.39,3,60,800,28,10,10,10,21.47
441,750,905,185,750,10,4.8,0.41,1,60,800,28,10,10,10,21.47
441,750,905,185,750,10,4.8,0.41,2,60,800,28,10,10,10,21.47
441,750,905,185,750,10,4.8,0.41,3,60,800,28,10,10,10,21.47
416.5,750,905,185,750,15,4.7,0.44,1,60,800,28,10,10,10,21.47
416.5,750,905,185,750,15,4.7,0.44,2,60,800,28,10,10,10,21.47
416.5,750,905,185,750,15,4.7,0.44,3,60,800,28,10,10,10,21.47
350,1084,1084,195,750,16.9,4.7,0.56,0,0,20,28,10,10,10,22.48
350,1084,1084,195,750,16.9,4.7,0.56,0,0,200,28,10,10,10,20
350,1084,1084,195,750,16.9,4.7,0.56,0,0,400,28,10,10,10,20
350,1084,1084,195,750,16.9,4.7,0.56,0,0,600,28,10,10,10,21.22
350,1084,1084,195,750,16.9,4.7,0.56,0.25,62.5,20,28,10,10,10,28.31
350,1084,1084,195,750,16.9,4.7,0.56,0.25,62.5,200,28,10,10,10,24.71
350,1084,1084,195,750,16.9,4.7,0.56,0.25,62.5,400,28,10,10,10,24.4
350,1084,1084,195,750,16.9,4.7,0.56,0.25,62.5,600,28,10,10,10,20
350,1084,1084,195,750,16.9,4.7,0.56,0.5,62.5,20,28,10,10,10,25.21
350,1084,1084,195,750,16.9,4.7,0.56,0.5,62.5,200,28,10,10,10,23.2
350,1084,1084,195,750,16.9,4.7,0.56,0.5,62.5,400,28,10,10,10,23.45
350,1084,1084,195,750,16.9,4.7,0.56,0.5,62.5,600,28,10,10,10,20
350,1084,1084,195,750,16.9,4.7,0.56,0.75,62.5,20,28,10,10,10,22.05
350,1084,1084,195,750,16.9,4.7,0.56,0.75,62.5,200,28,10,10,10,24.85
350,1084,1084,195,750,16.9,4.7,0.56,0.75,62.5,400,28,10,10,10,21.36
350,1084,1084,195,750,16.9,4.7,0.56,0.75,62.5,600,28,10,10,10,20
350,1084,1084,195,750,16.9,4.7,0.56,1,62.5,20,28,10,10,10,23.51
350,1084,1084,195,750,16.9,4.7,0.56,1,62.5,200,28,10,10,10,24.35
350,1084,1084,195,750,16.9,4.7,0.56,1,62.5,400,28,10,10,10,20.84
350,1084,1084,195,750,16.9,4.7,0.56,1,62.5,600,28,10,10,10,20
350,1084,1084,195,750,16.9,4.7,0.56,0.25,0,20,28,10,10,10,22.31
350,1084,1084,195,750,16.9,4.7,0.56,0.25,0,200,28,10,10,10,22.08
350,1084,1084,195,750,16.9,4.7,0.56,0.25,0,400,28,10,10,10,22.13
350,1084,1084,195,750,16.9,4.7,0.56,0.25,0,600,28,10,10,10,20
350,1084,1084,195,750,16.9,4.7,0.56,0.5,0,20,28,10,10,10,22.91
350,1084,1084,195,750,16.9,4.7,0.56,0.5,0,200,28,10,10,10,21.18
350,1084,1084,195,750,16.9,4.7,0.56,0.5,0,400,28,10,10,10,22.37
350,1084,1084,195,750,16.9,4.7,0.56,0.5,0,600,28,10,10,10,20
350,1084,1084,195,750,16.9,4.7,0.56,0.75,0,20,28,10,10,10,21.18
350,1084,1084,195,750,16.9,4.7,0.56,0.75,0,200,28,10,10,10,22.42
350,1084,1084,195,750,16.9,4.7,0.56,0.75,0,400,28,10,10,10,20.18
350,1084,1084,195,750,16.9,4.7,0.56,0.75,0,600,28,10,10,10,20
350,1084,1084,195,750,16.9,4.7,0.56,1,0,20,28,10,10,10,21.18
350,1084,1084,195,750,16.9,4.7,0.56,1,0,200,28,10,10,10,20
350,1084,1084,195,750,16.9,4.7,0.56,1,0,400,28,10,10,10,20
350,1084,1084,195,750,16.9,4.7,0.56,1,0,600,28,10,10,10,20
400,1055,1055,197,750,16.9,4.7,0.49,0,0,20,28,10,10,10,26.55
400,1055,1055,197,750,16.9,4.7,0.49,0,0,200,28,10,10,10,21.77
400,1055,1055,197,750,16.9,4.7,0.49,0,0,400,28,10,10,10,20.48
400,1055,1055,197,750,16.9,4.7,0.49,0,0,600,28,10,10,10,20.75
400,1055,1055,197,750,16.9,4.7,0.49,0.25,62.5,20,28,10,10,10,29.37
400,1055,1055,197,750,16.9,4.7,0.49,0.25,62.5,200,28,10,10,10,27.14
400,1055,1055,197,750,16.9,4.7,0.49,0.25,62.5,400,28,10,10,10,27.32
400,1055,1055,197,750,16.9,4.7,0.49,0.25,62.5,600,28,10,10,10,15.97
400,1055,1055,197,750,16.9,4.7,0.49,0.5,62.5,20,28,10,10,10,29.14
400,1055,1055,197,750,16.9,4.7,0.49,0.5,62.5,200,28,10,10,10,25.22
400,1055,1055,197,750,16.9,4.7,0.49,0.5,62.5,400,28,10,10,10,23.33
400,1055,1055,197,750,16.9,4.7,0.49,0.5,62.5,600,28,10,10,10,20
400,1055,1055,197,750,16.9,4.7,0.49,0.75,62.5,20,28,10,10,10,24.94
400,1055,1055,197,750,16.9,4.7,0.49,0.75,62.5,200,28,10,10,10,22.95
400,1055,1055,197,750,16.9,4.7,0.49,0.75,62.5,400,28,10,10,10,24.22
400,1055,1055,197,750,16.9,4.7,0.49,0.75,62.5,600,28,10,10,10,23.4
400,1055,1055,197,750,16.9,4.7,0.49,1,62.5,20,28,10,10,10,22.12
400,1055,1055,197,750,16.9,4.7,0.49,1,62.5,200,28,10,10,10,23.25
400,1055,1055,197,750,16.9,4.7,0.49,1,62.5,400,28,10,10,10,20
400,1055,1055,197,750,16.9,4.7,0.49,1,62.5,600,28,10,10,10,20
400,1055,1055,197,750,16.9,4.7,0.49,0.25,0,20,28,10,10,10,26.24
400,1055,1055,197,750,16.9,4.7,0.49,0.25,0,200,28,10,10,10,26.38
400,1055,1055,197,750,16.9,4.7,0.49,0.25,0,400,28,10,10,10,27.01
400,1055,1055,197,750,16.9,4.7,0.49,0.25,0,600,28,10,10,10,22.77
400,1055,1055,197,750,16.9,4.7,0.49,0.5,0,20,28,10,10,10,25.33
400,1055,1055,197,750,16.9,4.7,0.49,0.5,0,200,28,10,10,10,25.77
400,1055,1055,197,750,16.9,4.7,0.49,0.5,0,400,28,10,10,10,26.34
400,1055,1055,197,750,16.9,4.7,0.49,0.5,0,600,28,10,10,10,20.55
400,1055,1055,197,750,16.9,4.7,0.49,0.75,0,20,28,10,10,10,23.17
400,1055,1055,197,750,16.9,4.7,0.49,0.75,0,200,28,10,10,10,24.03
400,1055,1055,197,750,16.9,4.7,0.49,0.75,0,400,28,10,10,10,23.86
400,1055,1055,197,750,16.9,4.7,0.49,0.75,0,600,28,10,10,10,20
400,1055,1055,197,750,16.9,4.7,0.49,1,0,20,28,10,10,10,24.32
400,1055,1055,197,750,16.9,4.7,0.49,1,0,200,28,10,10,10,22.12
400,1055,1055,197,750,16.9,4.7,0.49,1,0,400,28,10,10,10,22.73
400,1055,1055,197,750,16.9,4.7,0.49,1,0,600,28,10,10,10,20
450,1052,1052,180,750,16.9,4.7,0.4,0,0,20,28,10,10,10,31.82
450,1052,1052,180,750,16.9,4.7,0.4,0,0,200,28,10,10,10,28.22
450,1052,1052,180,750,16.9,4.7,0.4,0,0,400,28,10,10,10,26.4
450,1052,1052,180,750,16.9,4.7,0.4,0,0,600,28,10,10,10,22.57
450,1052,1052,180,750,16.9,4.7,0.4,0.25,62.5,20,28,10,10,10,40.26
450,1052,1052,180,750,16.9,4.7,0.4,0.25,62.5,200,28,10,10,10,38.7
450,1052,1052,180,750,16.9,4.7,0.4,0.25,62.5,400,28,10,10,10,34.48
450,1052,1052,180,750,16.9,4.7,0.4,0.25,62.5,600,28,10,10,10,28.6
450,1052,1052,180,750,16.9,4.7,0.4,0.5,62.5,20,28,10,10,10,31.36
450,1052,1052,180,750,16.9,4.7,0.4,0.5,62.5,200,28,10,10,10,28.71
450,1052,1052,180,750,16.9,4.7,0.4,0.5,62.5,400,28,10,10,10,32.38
450,1052,1052,180,750,16.9,4.7,0.4,0.5,62.5,600,28,10,10,10,25.66
450,1052,1052,180,750,16.9,4.7,0.4,0.75,62.5,20,28,10,10,10,28.44
450,1052,1052,180,750,16.9,4.7,0.4,0.75,62.5,200,28,10,10,10,25.14
450,1052,1052,180,750,16.9,4.7,0.4,0.75,62.5,400,28,10,10,10,27.04
450,1052,1052,180,750,16.9,4.7,0.4,0.75,62.5,600,28,10,10,10,20
450,1052,1052,180,750,16.9,4.7,0.4,1,62.5,20,28,10,10,10,23.73
450,1052,1052,180,750,16.9,4.7,0.4,1,62.5,200,28,10,10,10,20.26
450,1052,1052,180,750,16.9,4.7,0.4,1,62.5,400,28,10,10,10,21.73
450,1052,1052,180,750,16.9,4.7,0.4,1,62.5,600,28,10,10,10,20
450,1052,1052,180,750,16.9,4.7,0.4,0.25,0,20,28,10,10,10,36.22
450,1052,1052,180,750,16.9,4.7,0.4,0.25,0,200,28,10,10,10,31.73
450,1052,1052,180,750,16.9,4.7,0.4,0.25,0,400,28,10,10,10,28.71
450,1052,1052,180,750,16.9,4.7,0.4,0.25,0,600,28,10,10,10,28.04
450,1052,1052,180,750,16.9,4.7,0.4,0.5,0,20,28,10,10,10,31.85
450,1052,1052,180,750,16.9,4.7,0.4,0.5,0,200,28,10,10,10,26.88
450,1052,1052,180,750,16.9,4.7,0.4,0.5,0,400,28,10,10,10,31.17
450,1052,1052,180,750,16.9,4.7,0.4,0.5,0,600,28,10,10,10,22.05
450,1052,1052,180,750,16.9,4.7,0.4,0.75,0,20,28,10,10,10,32.32
450,1052,1052,180,750,16.9,4.7,0.4,0.75,0,200,28,10,10,10,27.15
450,1052,1052,180,750,16.9,4.7,0.4,0.75,0,400,28,10,10,10,26.65
450,1052,1052,180,750,16.9,4.7,0.4,0.75,0,600,28,10,10,10,21.14
450,1052,1052,180,750,16.9,4.7,0.4,1,0,20,28,10,10,10,31.91
450,1052,1052,180,750,16.9,4.7,0.4,1,0,200,28,10,10,10,31.55
450,1052,1052,180,750,16.9,4.7,0.4,1,0,400,28,10,10,10,28.04
450,1052,1052,180,750,16.9,4.7,0.4,1,0,600,28,10,10,10,22.26
400,1038,1038,308,750,16.9,4.8,0.77,0,0,20,28,10,10,10,38
400,1038,1038,308,750,16.9,4.8,0.77,0,0,400,28,10,10,10,33
400,1038,1038,308,750,16.9,4.8,0.77,0,0,600,28,10,10,10,28
400,1038,1038,308,750,16.9,4.8,0.77,0,0,800,28,10,10,10,20
400,1038,1038,308,750,16.9,4.8,0.77,0.002,0,20,28,10,10,10,39
400,1038,1038,308,750,16.9,4.8,0.77,0.002,0,400,28,10,10,10,35
400,1038,1038,308,750,16.9,4.8,0.77,0.002,0,600,28,10,10,10,28
400,1038,1038,308,750,16.9,4.8,0.77,0.002,0,800,28,10,10,10,20
400,1038,1038,308,750,16.9,4.8,0.77,0.004,0,20,28,10,10,10,38
400,1038,1038,308,750,16.9,4.8,0.77,0.004,0,400,28,10,10,10,33
400,1038,1038,308,750,16.9,4.8,0.77,0.004,0,600,28,10,10,10,27
400,1038,1038,308,750,16.9,4.8,0.77,0.004,0,800,28,10,10,10,20
400,1038,1038,308,750,16.9,4.8,0.77,0.008,0,20,28,10,10,10,35
400,1038,1038,308,750,16.9,4.8,0.77,0.008,0,400,28,10,10,10,30
400,1038,1038,308,750,16.9,4.8,0.77,0.008,0,600,28,10,10,10,26
400,1038,1038,308,750,16.9,4.8,0.77,0.008,0,800,28,10,10,10,20
360,1028,1028,277.2,750,40,1028,0.693,0,0,20,28,10,10,10,36
360,1028,1028,277.2,750,40,1028,0.693,0,0,400,28,10,10,10,30
360,1028,1028,277.2,750,40,1028,0.693,0,0,600,28,10,10,10,27
360,1028,1028,277.2,750,40,1028,0.693,0,0,800,28,10,10,10,20
360,1028,1028,277.2,750,40,1028,0.693,0.002,0,20,28,10,10,10,40
360,1028,1028,277.2,750,40,1028,0.693,0.002,0,400,28,10,10,10,34
360,1028,1028,277.2,750,40,1028,0.693,0.002,0,600,28,10,10,10,30
360,1028,1028,277.2,750,40,1028,0.693,0.002,0,800,28,10,10,10,20
360,1028,1028,277.2,750,40,1028,0.693,0.004,0,20,28,10,10,10,41
360,1028,1028,277.2,750,40,1028,0.693,0.004,0,400,28,10,10,10,36
360,1028,1028,277.2,750,40,1028,0.693,0.004,0,600,28,10,10,10,32
360,1028,1028,277.2,750,40,1028,0.693,0.004,0,800,28,10,10,10,20
360,1028,1028,277.2,750,40,1028,0.693,0.008,0,20,28,10,10,10,36
360,1028,1028,277.2,750,40,1028,0.693,0.008,0,400,28,10,10,10,33
360,1028,1028,277.2,750,40,1028,0.693,0.008,0,600,28,10,10,10,28
360,1028,1028,277.2,750,40,1028,0.693,0.008,0,800,28,10,10,10,20
320,1015,1015,246.4,750,80,1015,0.616,0,0,20,28,10,10,10,40
320,1015,1015,246.4,750,80,1015,0.616,0,0,400,28,10,10,10,30
320,1015,1015,246.4,750,80,1015,0.616,0,0,600,28,10,10,10,29
320,1015,1015,246.4,750,80,1015,0.616,0,0,800,28,10,10,10,20
320,1015,1015,246.4,750,80,1015,0.616,0.002,0,20,28,10,10,10,41
320,1015,1015,246.4,750,80,1015,0.616,0.002,0,400,28,10,10,10,36
320,1015,1015,246.4,750,80,1015,0.616,0.002,0,600,28,10,10,10,33
320,1015,1015,246.4,750,80,1015,0.616,0.002,0,800,28,10,10,10,20
320,1015,1015,246.4,750,80,1015,0.616,0.004,0,20,28,10,10,10,40
320,1015,1015,246.4,750,80,1015,0.616,0.004,0,400,28,10,10,10,35
320,1015,1015,246.4,750,80,1015,0.616,0.004,0,600,28,10,10,10,28
320,1015,1015,246.4,750,80,1015,0.616,0.004,0,800,28,10,10,10,20
320,1015,1015,246.4,750,80,1015,0.616,0.008,0,20,28,10,10,10,38
320,1015,1015,246.4,750,80,1015,0.616,0.008,0,400,28,10,10,10,35
320,1015,1015,246.4,750,80,1015,0.616,0.008,0,600,28,10,10,10,28
320,1015,1015,246.4,750,80,1015,0.616,0.008,0,800,28,10,10,10,20
532,804,804,159,750,16.9,1,0.3,0,400,25,28,10,10,20,50.05
532,804,804,159,750,16.9,1,0.3,0,400,150,28,10,10,20,39.23
532,804,804,159,750,16.9,1,0.3,0,400,350,28,10,10,20,36.96
532,804,804,159,750,16.9,1,0.3,0,400,550,28,10,10,20,34.08
532,804,804,159,750,16.9,1,0.3,0,400,750,28,10,10,20,22.57
532,804,804,159,750,16.9,1,0.3,0.5,400,25,28,10,10,20,50.79
532,804,804,159,750,16.9,1,0.3,0.5,400,150,28,10,10,20,43.55
532,804,804,159,750,16.9,1,0.3,0.5,400,350,28,10,10,20,39.4
532,804,804,159,750,16.9,1,0.3,0.5,400,550,28,10,10,20,36.09
532,804,804,159,750,16.9,1,0.3,0.5,400,750,28,10,10,20,25.26
532,804,804,159,750,16.9,1,0.3,1,400,25,28,10,10,20,51.33
532,804,804,159,750,16.9,1,0.3,1,400,150,28,10,10,20,44.8
532,804,804,159,750,16.9,1,0.3,1,400,350,28,10,10,20,41.82
532,804,804,159,750,16.9,1,0.3,1,400,550,28,10,10,20,39.35
532,804,804,159,750,16.9,1,0.3,1,400,750,28,10,10,20,27.92
532,804,804,159,750,16.9,1,0.3,1.5,400,25,28,10,10,20,53.66
532,804,804,159,750,16.9,1,0.3,1.5,400,150,28,10,10,20,46.43
532,804,804,159,750,16.9,1,0.3,1.5,400,350,28,10,10,20,42.86
532,804,804,159,750,16.9,1,0.3,1.5,400,550,28,10,10,20,40.89
532,804,804,159,750,16.9,1,0.3,1.5,400,750,28,10,10,20,28.78
350,1084,1084,195,750,16.9,4.5,0.557,0,0,20,28,15,15,15,22.48
350,1084,1084,195,750,16.9,4.5,0.557,0,0,200,28,15,15,15,20
350,1084,1084,195,750,16.9,4.5,0.557,0,0,400,28,15,15,15,20
350,1084,1084,195,750,16.9,4.5,0.557,0,0,600,28,15,15,15,23.4
350,1084,1084,195,750,16.9,4.5,0.557,0.25,62.5,20,28,15,15,15,28.31
350,1084,1084,195,750,16.9,4.5,0.557,0.25,62.5,200,28,15,15,15,24.71
350,1084,1084,195,750,16.9,4.5,0.557,0.25,62.5,400,28,15,15,15,24.4
350,1084,1084,195,750,16.9,4.5,0.557,0.25,62.5,600,28,15,15,15,20
350,1084,1084,195,750,16.9,4.5,0.557,0.25,400,20,28,15,15,15,22.31
350,1084,1084,195,750,16.9,4.5,0.557,0.25,400,200,28,15,15,15,22.08
350,1084,1084,195,750,16.9,4.5,0.557,0.25,400,400,28,15,15,15,22.13
350,1084,1084,195,750,16.9,4.5,0.557,0.25,400,600,28,15,15,15,20
350,1084,1084,195,750,16.9,4.5,0.557,0.5,62.5,20,28,15,15,15,25.21
350,1084,1084,195,750,16.9,4.5,0.557,0.5,62.5,200,28,15,15,15,23.2
350,1084,1084,195,750,16.9,4.5,0.557,0.5,62.5,400,28,15,15,15,23.45
350,1084,1084,195,750,16.9,4.5,0.557,0.5,62.5,600,28,15,15,15,20
350,1084,1084,195,750,16.9,4.5,0.557,0.5,400,20,28,15,15,15,22.91
350,1084,1084,195,750,16.9,4.5,0.557,0.5,400,200,28,15,15,15,21.18
350,1084,1084,195,750,16.9,4.5,0.557,0.5,400,400,28,15,15,15,22.37
350,1084,1084,195,750,16.9,4.5,0.557,0.5,400,600,28,15,15,15,20
350,1084,1084,195,750,16.9,4.5,0.557,0.75,62.5,20,28,15,15,15,22.05
350,1084,1084,195,750,16.9,4.5,0.557,0.75,62.5,200,28,15,15,15,24.85
350,1084,1084,195,750,16.9,4.5,0.557,0.75,62.5,400,28,15,15,15,21.36
350,1084,1084,195,750,16.9,4.5,0.557,0.75,62.5,600,28,15,15,15,20
350,1084,1084,195,750,16.9,4.5,0.557,0.75,400,20,28,15,15,15,21.18
350,1084,1084,195,750,16.9,4.5,0.557,0.75,400,200,28,15,15,15,22.42
350,1084,1084,195,750,16.9,4.5,0.557,0.75,400,400,28,15,15,15,20.18
350,1084,1084,195,750,16.9,4.5,0.557,0.75,400,600,28,15,15,15,20
350,1084,1084,195,750,16.9,4.5,0.557,1,62.5,20,28,15,15,15,23.51
350,1084,1084,195,750,16.9,4.5,0.557,1,62.5,200,28,15,15,15,24.35
350,1084,1084,195,750,16.9,4.5,0.557,1,62.5,400,28,15,15,15,20.84
350,1084,1084,195,750,16.9,4.5,0.557,1,62.5,600,28,15,15,15,20
350,1084,1084,195,750,16.9,4.5,0.557,1,400,20,28,15,15,15,21.18
350,1084,1084,195,750,16.9,4.5,0.557,1,400,200,28,15,15,15,20
350,1084,1084,195,750,16.9,4.5,0.557,1,400,400,28,15,15,15,20
350,1084,1084,195,750,16.9,4.5,0.557,1,400,600,28,15,15,15,20
400,1055,1055,197,750,16.9,5.2,0.492,0,0,20,28,15,15,15,26.55
400,1055,1055,197,750,16.9,5.2,0.492,0,0,200,28,15,15,15,21.77
400,1055,1055,197,750,16.9,5.2,0.492,0,0,400,28,15,15,15,20.48
400,1055,1055,197,750,16.9,5.2,0.492,0,0,600,28,15,15,15,20.75
400,1055,1055,197,750,16.9,5.2,0.492,0.25,62.5,20,28,15,15,15,29.37
400,1055,1055,197,750,16.9,5.2,0.492,0.25,62.5,200,28,15,15,15,27.14
400,1055,1055,197,750,16.9,5.2,0.492,0.25,62.5,400,28,15,15,15,27.32
400,1055,1055,197,750,16.9,5.2,0.492,0.25,62.5,600,28,15,15,15,20
400,1055,1055,197,750,16.9,5.2,0.492,0.25,400,20,28,15,15,15,26.24
400,1055,1055,197,750,16.9,5.2,0.492,0.25,400,200,28,15,15,15,26.38
400,1055,1055,197,750,16.9,5.2,0.492,0.25,400,400,28,15,15,15,27.01
400,1055,1055,197,750,16.9,5.2,0.492,0.25,400,600,28,15,15,15,22.77
400,1055,1055,197,750,16.9,5.2,0.492,0.5,62.5,20,28,15,15,15,29.14
400,1055,1055,197,750,16.9,5.2,0.492,0.5,62.5,200,28,15,15,15,25.22
400,1055,1055,197,750,16.9,5.2,0.492,0.5,62.5,400,28,15,15,15,23.33
400,1055,1055,197,750,16.9,5.2,0.492,0.5,62.5,600,28,15,15,15,20
400,1055,1055,197,750,16.9,5.2,0.492,0.5,400,20,28,15,15,15,25.33
400,1055,1055,197,750,16.9,5.2,0.492,0.5,400,200,28,15,15,15,25.77
400,1055,1055,197,750,16.9,5.2,0.492,0.5,400,400,28,15,15,15,26.34
400,1055,1055,197,750,16.9,5.2,0.492,0.5,400,600,28,15,15,15,20.55
400,1055,1055,197,750,16.9,5.2,0.492,0.75,62.5,20,28,15,15,15,24.94
400,1055,1055,197,750,16.9,5.2,0.492,0.75,62.5,200,28,15,15,15,22.95
400,1055,1055,197,750,16.9,5.2,0.492,0.75,62.5,400,28,15,15,15,24.22
400,1055,1055,197,750,16.9,5.2,0.492,0.75,62.5,600,28,15,15,15,21.33
400,1055,1055,197,750,16.9,5.2,0.492,0.75,400,20,28,15,15,15,23.17
400,1055,1055,197,750,16.9,5.2,0.492,0.75,400,200,28,15,15,15,24.03
400,1055,1055,197,750,16.9,5.2,0.492,0.75,400,400,28,15,15,15,23.86
400,1055,1055,197,750,16.9,5.2,0.492,0.75,400,600,28,15,15,15,20
400,1055,1055,197,750,16.9,5.2,0.492,1,62.5,20,28,15,15,15,22.12
400,1055,1055,197,750,16.9,5.2,0.492,1,62.5,200,28,15,15,15,23.25
400,1055,1055,197,750,16.9,5.2,0.492,1,62.5,400,28,15,15,15,20
400,1055,1055,197,750,16.9,5.2,0.492,1,62.5,600,28,15,15,15,20
400,1055,1055,197,750,16.9,5.2,0.492,1,400,20,28,15,15,15,24.32
400,1055,1055,197,750,16.9,5.2,0.492,1,400,200,28,15,15,15,22.12
400,1055,1055,197,750,16.9,5.2,0.492,1,400,400,28,15,15,15,22.73
400,1055,1055,197,750,16.9,5.2,0.492,1,400,600,28,15,15,15,20
450,1052,1052,180,750,16.9,5.8,0.4,0,0,20,28,15,15,15,31.82
450,1052,1052,180,750,16.9,5.8,0.4,0,0,200,28,15,15,15,28.22
450,1052,1052,180,750,16.9,5.8,0.4,0,0,400,28,15,15,15,26.4
450,1052,1052,180,750,16.9,5.8,0.4,0,0,600,28,15,15,15,22.57
450,1052,1052,180,750,16.9,5.8,0.4,0.25,62.5,20,28,15,15,15,40.26
450,1052,1052,180,750,16.9,5.8,0.4,0.25,62.5,200,28,15,15,15,38.7
450,1052,1052,180,750,16.9,5.8,0.4,0.25,62.5,400,28,15,15,15,34.48
450,1052,1052,180,750,16.9,5.8,0.4,0.25,62.5,600,28,15,15,15,32.5
450,1052,1052,180,750,16.9,5.8,0.4,0.25,400,20,28,15,15,15,36.22
450,1052,1052,180,750,16.9,5.8,0.4,0.25,400,200,28,15,15,15,31.73
450,1052,1052,180,750,16.9,5.8,0.4,0.25,400,400,28,15,15,15,28.71
450,1052,1052,180,750,16.9,5.8,0.4,0.25,400,600,28,15,15,15,28.04
450,1052,1052,180,750,16.9,5.8,0.4,0.5,62.5,20,28,15,15,15,31.36
450,1052,1052,180,750,16.9,5.8,0.4,0.5,62.5,200,28,15,15,15,28.71
450,1052,1052,180,750,16.9,5.8,0.4,0.5,62.5,400,28,15,15,15,32.38
450,1052,1052,180,750,16.9,5.8,0.4,0.5,62.5,600,28,15,15,15,28.4
450,1052,1052,180,750,16.9,5.8,0.4,0.5,400,20,28,15,15,15,31.85
450,1052,1052,180,750,16.9,5.8,0.4,0.5,400,200,28,15,15,15,26.88
450,1052,1052,180,750,16.9,5.8,0.4,0.5,400,400,28,15,15,15,31.17
450,1052,1052,180,750,16.9,5.8,0.4,0.5,400,600,28,15,15,15,22.05
450,1052,1052,180,750,16.9,5.8,0.4,0.75,62.5,20,28,15,15,15,28.44
450,1052,1052,180,750,16.9,5.8,0.4,0.75,62.5,200,28,15,15,15,25.14
450,1052,1052,180,750,16.9,5.8,0.4,0.75,62.5,400,28,15,15,15,27.04
450,1052,1052,180,750,16.9,5.8,0.4,0.75,62.5,600,28,15,15,15,20
450,1052,1052,180,750,16.9,5.8,0.4,0.75,400,20,28,15,15,15,32.32
450,1052,1052,180,750,16.9,5.8,0.4,0.75,400,200,28,15,15,15,27.15
450,1052,1052,180,750,16.9,5.8,0.4,0.75,400,400,28,15,15,15,26.65
450,1052,1052,180,750,16.9,5.8,0.4,0.75,400,600,28,15,15,15,21.14
450,1052,1052,180,750,16.9,5.8,0.4,1,62.5,20,28,15,15,15,23.73
450,1052,1052,180,750,16.9,5.8,0.4,1,62.5,200,28,15,15,15,20.26
450,1052,1052,180,750,16.9,5.8,0.4,1,62.5,400,28,15,15,15,21.73
450,1052,1052,180,750,16.9,5.8,0.4,1,62.5,600,28,15,15,15,15.81
450,1052,1052,180,750,16.9,5.8,0.4,1,400,20,28,15,15,15,31.91
450,1052,1052,180,750,16.9,5.8,0.4,1,400,200,28,15,15,15,31.55
450,1052,1052,180,750,16.9,5.8,0.4,1,400,400,28,15,15,15,28.04
450,1052,1052,180,750,16.9,5.8,0.4,1,400,600,28,15,15,15,22.26
400,765,765,200,750,16.9,0,0.5,0,0,28,42,15,15,15,53.4
400,765,765,200,750,16.9,0,0.5,0,0,100,42,15,15,15,53.4
400,765,765,200,750,16.9,0,0.5,0,0,200,42,15,15,15,53.4
400,765,765,200,750,16.9,0,0.5,0,0,300,42,15,15,15,53.4
400,765,765,200,750,16.9,0,0.5,0,0,350,42,15,15,15,53.4
400,765,765,200,750,16.9,0,0.5,0,0,400,42,15,15,15,53.4
400,765,765,200,750,16.9,0,0.5,0,0,450,42,15,15,15,53.4
400,765,765,200,750,16.9,0,0.5,0,0,500,42,15,15,15,53.4
400,765,765,200,750,16.9,0,0.5,0,0,650,42,15,15,15,53.4
400,765,765,200,750,16.9,0,0.5,0,0,800,42,15,15,15,53.4
400,765,765,200,750,16.9,0,0.5,0.25,37.5,28,42,15,15,15,52.6
400,765,765,200,750,16.9,0,0.5,0.25,37.5,100,42,15,15,15,52.6
400,765,765,200,750,16.9,0,0.5,0.25,37.5,200,42,15,15,15,52.6
400,765,765,200,750,16.9,0,0.5,0.25,37.5,300,42,15,15,15,52.6
400,765,765,200,750,16.9,0,0.5,0.25,37.5,350,42,15,15,15,52.6
400,765,765,200,750,16.9,0,0.5,0.25,37.5,400,42,15,15,15,52.6
400,765,765,200,750,16.9,0,0.5,0.25,37.5,450,42,15,15,15,52.6
400,765,765,200,750,16.9,0,0.5,0.25,37.5,500,42,15,15,15,52.6
400,765,765,200,750,16.9,0,0.5,0.25,37.5,650,42,15,15,15,52.6
400,765,765,200,750,16.9,0,0.5,0.25,37.5,800,42,15,15,15,52.6
400,765,765,200,750,16.9,0,0.5,0.5,37.5,28,42,15,15,15,52.3
400,765,765,200,750,16.9,0,0.5,0.5,37.5,100,42,15,15,15,52.3
400,765,765,200,750,16.9,0,0.5,0.5,37.5,200,42,15,15,15,52.3
400,765,765,200,750,16.9,0,0.5,0.5,37.5,300,42,15,15,15,52.3
400,765,765,200,750,16.9,0,0.5,0.5,37.5,350,42,15,15,15,52.3
400,765,765,200,750,16.9,0,0.5,0.5,37.5,400,42,15,15,15,52.3
400,765,765,200,750,16.9,0,0.5,0.5,37.5,450,42,15,15,15,52.3
400,765,765,200,750,16.9,0,0.5,0.5,37.5,500,42,15,15,15,52.3
400,765,765,200,750,16.9,0,0.5,0.5,37.5,650,42,15,15,15,52.3
400,765,765,200,750,16.9,0,0.5,0.5,37.5,800,42,15,15,15,52.3
530,700,700,185,750,50,1030,0.349,0,0,28,28,15,15,15,80.2
530,700,700,185,750,50,1030,0.349,0,0,28,42,15,15,15,84.5
400,480,480,151.2,560,72,656,0.32,0.64,65,600,90,10,10,20,93.2
400,480,480,151.2,560,72,656,0.32,0.64,65,600,90,10,10,20,93.2
400,480,480,151.2,560,72,656,0.32,0.64,65,600,90,10,10,20,93.2
400,480,480,151.2,560,72,656,0.32,0.64,65,600,90,10,10,20,93.2
400,480,480,197.2,560,72,600,0.32,0.64,65,600,90,10,10,20,95.8
400,480,480,197.2,560,72,600,0.32,0.64,65,600,90,10,10,20,95.8
400,480,480,197.2,560,72,600,0.32,0.64,65,600,90,10,10,20,95.8
400,480,480,197.2,560,72,600,0.32,0.64,65,600,90,10,10,20,95.8
400,480,480,197.2,560,72,600,0.32,0.64,65,600,90,10,10,20,91.4
400,480,480,197.2,560,72,600,0.32,0.64,65,600,90,10,10,20,91.4
400,480,600,197.2,560,72,600,0.32,0.64,65,600,90,10,10,20,91.4
400,480,480,197.2,560,72,600,0.32,0.64,65,600,90,10,10,20,91.4
700,420,600,201.6,343,140,0,0.24,0.64,81,600,90,10,10,20,112.2
700,420,600,201.6,343,140,0,0.24,0.64,81,600,90,10,10,20,112.2
700,420,600,201.6,343,140,0,0.24,0.64,81,600,90,10,10,20,112.2
700,420,600,201.6,343,140,0,0.24,0.64,81,600,90,10,10,20,112.2
700,420,600,201.6,343,140,0,0.24,0.64,81,600,90,10,10,20,127.7
700,420,600,201.6,343,140,0,0.24,0.64,81,600,90,10,10,20,127.7
700,420,600,201.6,343,140,0,0.24,0.64,81,600,90,10,10,20,127.7
700,420,600,201.6,343,140,0,0.24,0.64,81,600,90,10,10,20,127.7
389,714,714,175,420,16.9,34.3,0.45,0.64,81,20,28,10,10,20,36
389,714,714,175,420,16.9,34.3,0.45,0.64,81,20,28,10,10,20,33
389,714,714,175,420,16.9,34.3,0.45,0.64,81,20,28,10,10,20,34
389,714,714,175,420,16.9,34.3,0.45,0.64,81,-20,28,10,10,20,61
389,714,714,175,420,16.9,34.3,0.45,0.64,81,-20,28,10,10,20,58
389,714,714,175,420,16.9,34.3,0.45,0.64,81,-20,28,10,10,20,56
389,714,714,175,420,16.9,34.3,0.45,0.64,81,-40,28,10,10,20,71
389,714,714,175,420,16.9,34.3,0.45,0.64,81,-40,28,10,10,20,69
389,714,714,175,420,16.9,34.3,0.45,0.64,81,-40,28,10,10,20,71
389,714,714,175,420,16.9,34.3,0.45,0.64,81,-50,28,10,10,20,75
389,714,714,175,420,16.9,34.3,0.45,0.64,81,-50,28,10,10,20,71
389,714,714,175,420,16.9,34.3,0.45,0.64,81,-50,28,10,10,20,74
287,842,842,185,420,16.9,34.3,0.45,0.64,81,20,28,10,10,20,27
287,842,842,185,420,16.9,34.3,0.45,0.64,81,20,28,10,10,20,29
287,842,842,185,420,16.9,34.3,0.45,0.64,81,20,28,10,10,20,30
287,842,842,185,420,16.9,34.3,0.45,0.64,81,-20,28,10,10,20,41
287,842,842,185,420,16.9,34.3,0.45,0.64,81,-20,28,10,10,20,41
287,842,842,185,420,16.9,34.3,0.45,0.64,81,-20,28,10,10,20,43
287,842,842,185,420,16.9,34.3,0.45,0.64,81,-40,28,10,10,20,53
287,842,842,185,420,16.9,34.3,0.45,0.64,81,-40,28,10,10,20,50
287,842,842,185,420,16.9,34.3,0.45,0.64,81,-40,28,10,10,20,53
375,763,763,175,420,16.9,0.8,0.28,0.64,81,20,28,10,10,20,54
375,763,763,175,420,16.9,0.8,0.28,0.64,81,20,28,10,10,20,52
375,763,763,175,420,16.9,0.8,0.28,0.64,81,20,28,10,10,20,52
375,763,763,175,420,16.9,0.8,0.28,0.64,81,-20,28,10,10,20,76
375,763,763,175,420,16.9,0.8,0.28,0.64,81,-20,28,10,10,20,72
375,763,763,175,420,16.9,0.8,0.28,0.64,81,-20,28,10,10,20,74
375,763,763,175,420,16.9,0.8,0.28,0.64,81,-40,28,10,10,20,78
375,763,763,175,420,16.9,0.8,0.28,0.64,81,-40,28,10,10,20,77
375,763,763,175,420,16.9,0.8,0.28,0.64,81,-40,28,10,10,20,80
474,810,810,173,420,16.9,1,0.36,0.64,81,20,28,10,10,20,25
474,810,810,173,420,16.9,1,0.36,0.64,81,20,28,10,10,20,25
474,810,810,173,420,16.9,1,0.36,0.64,81,20,28,10,10,20,26
474,810,810,173,420,16.9,1,0.36,0.64,81,-20,28,10,10,20,29
474,810,810,173,420,16.9,1,0.36,0.64,81,-20,28,10,10,20,29
474,810,810,173,420,16.9,1,0.36,0.64,81,-20,28,10,10,20,31
474,810,810,173,420,16.9,1,0.36,0.64,81,-60,28,10,10,20,39
474,810,810,173,420,16.9,1,0.36,0.64,81,-60,28,10,10,20,38
474,810,810,173,420,16.9,1,0.36,0.64,81,-60,28,10,10,20,42
672,648,648,174,420,16.9,1,0.26,0.64,81,20,28,10,10,20,46
672,648,648,174,420,16.9,1,0.26,0.64,81,20,28,10,10,20,44
672,648,648,174,420,16.9,1,0.26,0.64,81,20,28,10,10,20,45
672,648,648,174,420,16.9,1,0.26,0.64,81,-20,28,10,10,20,50
672,648,648,174,420,16.9,1,0.26,0.64,81,-20,28,10,10,20,51
672,648,648,174,420,16.9,1,0.26,0.64,81,-20,28,10,10,20,50
672,648,648,174,420,16.9,1,0.26,0.64,81,-60,28,10,10,20,73
672,648,648,174,420,16.9,1,0.26,0.64,81,-60,28,10,10,20,76
672,648,648,174,420,16.9,1,0.26,0.64,81,-60,28,10,10,20,72
450,716,716,157.5,420,16.9,0.68,0.35,0.5,65,20,28,10,10,20,69.4
350,798,798,157.5,420,16.9,0.42,0.45,0.5,65,20,28,10,10,20,60.7
450,716,716,157.5,420,16.9,0.68,0.35,1,65,20,28,10,10,20,72.3
350,798,798,157.5,420,16.9,0.42,0.45,1,65,20,28,10,10,20,64.1
450,716,716,157.5,420,16.9,0.68,0.35,1.5,65,20,28,10,10,20,75.9
350,798,798,157.5,420,16.9,0.42,0.45,1.5,65,20,28,10,10,20,62.3
450,716,716,157.5,420,16.9,0.68,0.35,0.5,80,20,28,10,10,20,73.8
350,798,798,157.5,420,16.9,0.42,0.45,0.5,80,20,28,10,10,20,55.8
450,716,716,157.5,420,16.9,0.68,0.35,1,80,20,28,10,10,20,76.4
350,798,798,157.5,420,16.9,0.42,0.45,1,80,20,28,10,10,20,62.3
450,716,716,157.5,420,16.9,0.68,0.35,1.5,80,20,28,10,10,20,77.3
350,798,798,157.5,420,16.9,0.42,0.45,1.5,80,20,28,10,10,20,64.2
450,716,716,157.5,420,16.9,0.68,0.35,0.5,80,20,28,10,10,20,68
350,798,798,157.5,420,16.9,0.42,0.45,0.5,80,20,28,10,10,20,58.9
450,716,716,157.5,420,16.9,0.68,0.35,1,80,20,28,10,10,20,70.6
350,798,798,157.5,420,16.9,0.42,0.45,1,80,20,28,10,10,20,59.7
450,716,716,157.5,420,16.9,0.68,0.35,1.5,80,20,28,10,10,20,78.6
350,798,798,157.5,420,16.9,0.42,0.45,1.5,80,20,28,10,10,20,66.2
450,716,716,157.5,420,16.9,0.68,0.35,1.5,80,20,28,10,10,20,61.7
350,798,798,157.5,420,16.9,0.42,0.45,1.5,80,20,28,10,10,20,52.4
